Repository: PurdueElectricRacing/VTC6A-battery-testing

# VTC6A-battery-testing
single cell SOC curve and equivalent RC circuit curve fitting of Sony VTC6A cell

EBC-A20 testing schedule:

10-11: 0.15A full discharge

File: tester-data/10-10/2021-10-10-17-42-10-EBC-A20-1-1-quick-charge.csv
-----------EB Tester Software-----------
Device:EBC-A20
Mode:C-CV  4.00A  4.25V
Begin Volt:3.661V
Cutoff Volt:3.841V
Capacity:71mAh
Energy:277mWh
Avg Volt:3.91V
Title:EB Tester Software
------------www.zketech.com--------------
Time(S),Cur(A),Vol(V)
0,0.00,3.661
0,0.00,3.661
1,4.00,3.819
3,4.00,3.827
5,4.00,3.836
7,4.00,3.844
9,4.00,3.850
11,4.00,3.858
13,4.00,3.864
15,4.00,3.870
17,4.00,3.879
19,4.00,3.889
21,4.00,3.902
23,4.00,3.920
25,4.00,3.943
27,4.00,3.976
29,4.00,4.010
31,4.00,4.016
33,4.00,4.012
35,4.00,4.009
37,4.00,4.011
39,4.00,4.014
41,4.00,4.045
43,4.00,4.081
45,4.00,3.930
47,4.00,3.927
49,4.00,3.925
51,4.00,3.925
53,4.00,3.926
55,4.00,3.927
57,4.00,3.928
59,4.00,3.888
61,4.00,3.843
63,4.00,3.841
64,4.00,3.841

File: tester-data/10-10/2021-10-10-18-51-22-EBC-A20-1-1.csv
-----------EB Tester Software-----------
Device:EBC-A20
Mode:C-CV  2.00A  4.25V
Begin Volt:3.698V
Cutoff Volt:4.258V
Capacity:2224mAh
Energy:8935mWh
Avg Volt:4.02V
Title:EB Tester Software
------------www.zketech.com--------------
Time(S),Cur(A),Vol(V)
0,0.00,3.698
0,0.00,3.698
1,2.00,3.733
3,2.00,3.734
5,2.00,3.735
7,2.00,3.739
9,2.00,3.741
11,2.00,3.741
13,1.99,3.741
15,1.99,3.741
17,1.99,3.741
19,2.00,3.741
21,2.00,3.741
23,2.00,3.741
25,2.00,3.742
27,2.00,3.743
29,2.00,3.746
31,2.00,3.747
33,2.00,3.748
35,2.00,3.748
37,2.00,3.748
39,2.00,3.748
41,2.00,3.748
43,2.00,3.749
45,2.00,3.748
47,2.00,3.749
49,2.00,3.749
51,2.00,3.749
53,2.00,3.749
55,2.00,3.749
57,2.00,3.749
59,2.00,3.749
61,2.00,3.750
63,2.00,3.751
65,2.00,3.752
67,2.00,3.753
69,2.00,3.754
71,2.00,3.755
73,2.00,3.755
75,2.00,3.755
77,2.00,3.755
79,2.00,3.755
81,2.00,3.755
83,2.00,3.755
85,2.00,3.755
87,2.00,3.755
89,2.00,3.756
91,2.00,3.756
93,2.00,3.756
95,2.00,3.756
97,2.00,3.756
99,2.00,3.756
101,2.00,3.756
103,2.00,3.756
105,2.00,3.756
107,2.00,3.757
109,2.00,3.758
111,2.00,3.759
113,2.00,3.761
115,2.00,3.762
117,2.00,3.763
119,2.00,3.763
121,2.00,3.763
123,2.00,3.763
125,2.00,3.763
127,2.00,3.763
129,2.00,3.763
131,2.00,3.763
133,2.00,3.763
135,2.00,3.763
137,2.00,3.763
139,2.00,3.763
141,2.00,3.763
143,2.00,3.763
145,2.00,3.763
147,2.00,3.763
149,2.00,3.763
151,2.00,3.763
153,2.00,3.763
155,2.00,3.764
157,2.00,3.765
159,2.00,3.767
161,2.00,3.768
163,2.00,3.769
165,2.00,3.770
167,2.00,3.770
169,2.00,3.770
171,2.00,3.770
173,2.00,3.770
175,2.00,3.770
177,2.00,3.770
179,2.00,3.770
181,2.00,3.771
183,2.00,3.771
185,2.00,3.770
187,2.00,3.771
189,2.00,3.771
191,2.00,3.771
193,2.00,3.771
195,2.00,3.771
197,2.00,3.771
199,2.00,3.771
201,2.00,3.771
203,2.00,3.772
205,2.00,3.773
207,2.00,3.773
209,2.00,3.775
211,2.00,3.776
213,2.00,3.777
215,2.00,3.777
217,2.00,3.777
219,2.00,3.777
221,2.00,3.777
223,2.00,3.777
225,2.00,3.777
227,2.00,3.777
229,2.00,3.777
231,2.00,3.777
233,2.00,3.778
235,2.00,3.778
237,2.00,3.778
239,2.00,3.778
241,2.00,3.778
243,2.00,3.778
245,2.00,3.778
247,2.00,3.778
249,2.00,3.778
251,2.00,3.778
253,2.00,3.780
255,2.00,3.781
257,2.00,3.782
259,2.00,3.784
261,2.00,3.784
263,2.00,3.784
265,2.00,3.784
267,2.00,3.784
269,2.00,3.784
271,2.00,3.784
273,2.00,3.784
275,2.00,3.784
277,2.00,3.784
279,2.00,3.784
281,2.00,3.784
283,2.00,3.784
285,2.00,3.785
287,2.00,3.785
289,2.00,3.785
291,2.00,3.785
293,2.00,3.785
295,2.00,3.785
297,2.00,3.785
299,2.00,3.785
301,2.00,3.786
303,2.00,3.787
305,2.00,3.788
307,2.00,3.790
309,2.00,3.790
311,2.00,3.791
313,2.00,3.792
315,2.00,3.792
317,2.00,3.792
319,2.00,3.792
321,2.00,3.792
323,2.00,3.792
325,2.00,3.792
327,2.00,3.792
329,2.00,3.792
331,2.00,3.793
333,2.00,3.793
335,2.00,3.793
337,2.00,3.793
339,2.00,3.793
341,2.00,3.793
343,2.00,3.793
345,2.00,3.793
347,2.00,3.793
349,2.00,3.793
351,2.00,3.794
353,2.00,3.794
355,2.00,3.795
357,2.00,3.797
359,2.00,3.798
361,2.00,3.799
363,2.00,3.799
365,2.00,3.799
367,2.00,3.799
369,2.00,3.799
371,2.00,3.799
373,2.00,3.799
375,2.00,3.799
377,2.00,3.799
379,2.00,3.800
381,2.00,3.800
383,2.00,3.800
385,2.00,3.800
387,2.00,3.800
389,2.00,3.800
391,2.00,3.800
393,2.00,3.800
395,2.00,3.800
397,2.00,3.800
399,2.00,3.800
401,2.00,3.800
403,2.00,3.801
405,2.00,3.802
407,2.00,3.804
409,2.00,3.805
411,2.00,3.805
413,2.00,3.806
415,2.00,3.806
417,2.00,3.806
419,2.00,3.806
421,2.00,3.806
423,2.00,3.806
425,2.00,3.806
427,2.00,3.806
429,2.00,3.806
431,2.00,3.806
433,2.00,3.807
435,2.00,3.807
437,2.00,3.807
439,2.00,3.807
441,2.00,3.807
443,2.00,3.807
445,2.00,3.807
447,2.00,3.807
449,2.00,3.807
451,2.00,3.807
453,2.00,3.808
455,2.00,3.809
457,2.00,3.810
459,2.00,3.812
461,2.00,3.813
463,2.00,3.814
465,2.00,3.814
467,2.00,3.814
469,2.00,3.814
471,2.00,3.814
473,2.00,3.814
475,2.00,3.814
477,2.00,3.814
479,2.00,3.814
481,2.00,3.814
483,2.00,3.814
485,2.00,3.814
487,2.00,3.814
489,2.00,3.815
491,2.00,3.815
493,2.00,3.815
495,2.00,3.815
497,2.00,3.815
499,2.00,3.815
501,2.00,3.815
503,2.00,3.815
505,2.00,3.816
507,2.00,3.816
509,2.00,3.817
511,2.00,3.818
513,2.00,3.819
515,2.00,3.820
517,2.00,3.821
519,2.00,3.821
521,2.00,3.821
523,2.00,3.821
525,2.00,3.821
527,2.00,3.821
529,2.00,3.821
531,2.00,3.821
533,2.00,3.821
535,2.00,3.821
537,2.00,3.822
539,2.00,3.822
541,2.00,3.822
543,2.00,3.822
545,2.00,3.822
547,2.00,3.822
549,2.00,3.822
551,2.00,3.822
553,2.00,3.822
555,2.00,3.822
557,2.00,3.823
559,2.00,3.825
561,2.00,3.826
563,2.00,3.826
565,2.00,3.827
567,2.00,3.828
569,2.00,3.828
571,2.00,3.828
573,2.00,3.828
575,2.00,3.828
577,2.00,3.828
579,2.00,3.828
581,2.00,3.828
583,2.00,3.828
585,2.00,3.828
587,2.00,3.828
589,2.00,3.829
591,2.00,3.829
593,2.00,3.829
595,2.00,3.829
597,2.00,3.829
599,2.00,3.829
601,2.00,3.829
603,2.00,3.829
605,2.00,3.829
607,2.00,3.829
609,2.00,3.829
611,2.00,3.830
613,2.00,3.832
615,2.00,3.833
617,2.00,3.834
619,2.00,3.835
621,2.00,3.836
623,2.00,3.836
625,2.00,3.836
627,2.00,3.836
629,2.00,3.836
631,2.00,3.836
633,2.00,3.836
635,2.00,3.836
637,2.00,3.836
639,2.00,3.836
641,2.00,3.837
643,2.00,3.836
645,2.00,3.837
647,2.00,3.837
649,2.00,3.837
651,2.00,3.837
653,2.00,3.837
655,2.00,3.837
657,2.00,3.837
659,2.00,3.837
661,2.00,3.837
663,2.00,3.837
665,2.00,3.839
667,2.00,3.840
669,2.00,3.841
671,2.00,3.842
673,2.00,3.843
675,2.00,3.843
677,2.00,3.843
679,2.00,3.843
681,2.00,3.843
683,2.00,3.843
685,2.00,3.843
687,2.00,3.843
689,2.00,3.843
691,2.00,3.843
693,2.00,3.843
695,2.00,3.844
697,2.00,3.844
699,2.00,3.844
701,2.00,3.844
703,2.00,3.844
705,2.00,3.844
707,2.00,3.844
709,2.00,3.844
711,2.00,3.844
713,2.00,3.844
715,2.00,3.844
717,2.00,3.845
719,2.00,3.846
721,2.00,3.848
723,2.00,3.848
725,2.00,3.849
727,2.00,3.850
729,2.00,3.850
731,2.00,3.850
733,2.00,3.850
735,2.00,3.850
737,2.00,3.850
739,2.00,3.850
741,2.00,3.850
743,2.00,3.850
745,2.00,3.850
747,2.00,3.851
749,2.00,3.851
751,2.00,3.851
753,2.00,3.851
755,2.00,3.851
757,2.00,3.851
759,2.00,3.851
761,2.00,3.851
763,2.00,3.851
765,2.00,3.851
767,2.00,3.851
769,2.00,3.851
771,2.00,3.852
773,2.00,3.853
775,2.00,3.854
777,2.00,3.856
779,2.00,3.857
781,2.00,3.858
783,2.00,3.858
785,2.00,3.858
787,2.00,3.858
789,2.00,3.858
791,2.00,3.858
793,2.00,3.858
795,2.00,3.858
797,2.00,3.858
799,2.00,3.858
801,2.00,3.858
803,2.00,3.858
805,2.00,3.858
807,2.00,3.858
809,2.00,3.858
811,2.00,3.858
813,2.00,3.858
815,2.00,3.858
817,2.00,3.858
819,2.00,3.858
821,2.00,3.858
823,2.00,3.858
825,2.00,3.858
827,2.00,3.859
829,2.00,3.860
831,2.00,3.861
833,2.00,3.862
835,2.00,3.864
837,2.00,3.864
839,2.00,3.865
841,2.00,3.865
843,2.00,3.865
845,2.00,3.865
847,2.00,3.865
849,2.00,3.865
851,2.00,3.865
853,2.00,3.865
855,2.00,3.865
857,2.00,3.865
859,2.00,3.865
861,2.00,3.865
863,2.00,3.866
865,2.00,3.866
867,2.00,3.866
869,2.00,3.866
871,2.00,3.866
873,2.00,3.866
875,2.00,3.866
877,2.00,3.866
879,2.00,3.866
881,2.00,3.866
883,2.00,3.867
885,2.00,3.868
887,2.00,3.869
889,2.00,3.869
891,2.00,3.870
893,2.00,3.871
895,2.00,3.872
897,2.00,3.872
899,2.00,3.872
901,2.00,3.872
903,2.00,3.872
905,2.00,3.872
907,2.00,3.872
909,2.00,3.872
911,2.00,3.872
913,2.00,3.872
915,2.00,3.872
917,2.00,3.872
919,2.00,3.873
921,2.00,3.873
923,2.00,3.873
925,2.00,3.873
927,2.00,3.873
929,2.00,3.873
931,2.00,3.873
933,2.00,3.873
935,2.00,3.873
937,2.00,3.873
939,2.00,3.873
941,2.00,3.873
943,2.00,3.874
945,2.00,3.875
947,2.00,3.876
949,2.00,3.877
951,2.00,3.878
953,2.00,3.879
955,2.00,3.879
957,2.00,3.879
959,2.00,3.879
961,2.00,3.879
963,2.00,3.879
965,2.00,3.879
967,2.00,3.879
969,2.00,3.879
971,2.00,3.879
973,2.00,3.879
975,2.00,3.880
977,2.00,3.880
979,2.00,3.880
981,2.00,3.880
983,2.00,3.880
985,2.00,3.880
987,2.00,3.880
989,2.00,3.880
991,2.00,3.880
993,2.00,3.880
995,2.00,3.880
997,2.00,3.880
999,2.00,3.881
1001,2.00,3.882
1003,2.00,3.883
1005,2.00,3.884
1007,2.00,3.885
1009,2.00,3.886
1011,2.00,3.887
1013,2.00,3.887
1015,2.00,3.887
1017,2.00,3.887
1019,2.00,3.887
1021,2.00,3.887
1023,2.00,3.887
1025,2.00,3.887
1027,2.00,3.887
1029,2.00,3.887
1031,2.00,3.887
1033,2.00,3.888
1035,2.00,3.887
1037,2.00,3.888
1039,2.00,3.888
1041,2.00,3.888
1043,2.00,3.888
1045,2.00,3.888
1047,2.00,3.888
1049,2.00,3.888
1051,2.00,3.888
1053,2.00,3.888
1055,2.00,3.888
1057,2.00,3.888
1059,2.00,3.888
1061,2.00,3.889
1063,2.00,3.890
1065,2.00,3.890
1067,2.00,3.891
1069,2.00,3.892
1071,2.00,3.893
1073,2.00,3.894
1075,2.00,3.894
1077,2.00,3.894
1079,2.00,3.894
1081,2.00,3.894
1083,2.00,3.894
1085,2.00,3.894
1087,2.00,3.894
1089,2.00,3.894
1091,2.00,3.894
1093,2.00,3.894
1095,2.00,3.895
1097,2.00,3.894
1099,2.00,3.895
1101,2.00,3.895
1103,2.00,3.895
1105,2.00,3.895
1107,2.00,3.895
1109,2.00,3.895
1111,2.00,3.895
1113,2.00,3.895
1115,2.00,3.895
1117,2.00,3.896
1119,2.00,3.897
1121,2.00,3.898
1123,2.00,3.899
1125,2.00,3.900
1127,2.00,3.901
1129,2.00,3.901
1131,2.00,3.901
1133,2.00,3.901
1135,2.00,3.901
1137,2.00,3.901
1139,2.00,3.901
1141,2.00,3.901
1143,2.00,3.901
1145,2.00,3.901
1147,2.00,3.901
1149,2.00,3.901
1151,2.00,3.901
1153,2.00,3.902
1155,2.00,3.902
1157,2.00,3.902
1159,2.00,3.902
1161,2.00,3.902
1163,2.00,3.902
1165,2.00,3.902
1167,2.00,3.902
1169,2.00,3.902
1171,2.00,3.902
1173,2.00,3.902
1175,2.00,3.902
1177,2.00,3.903
1179,2.00,3.904
1181,2.00,3.905
1183,2.00,3.906
1185,2.00,3.907
1187,2.00,3.908
1189,2.00,3.909
1191,2.00,3.909
1193,2.00,3.909
1195,2.00,3.909
1197,2.00,3.909
1199,2.00,3.909
1201,2.00,3.909
1203,2.00,3.909
1205,2.00,3.909
1207,2.00,3.909
1209,2.00,3.909
1211,2.00,3.910
1213,2.00,3.910
1215,2.00,3.910
1217,2.00,3.910
1219,2.00,3.910
1221,2.00,3.910
1223,2.00,3.910
1225,2.00,3.910
1227,2.00,3.910
1229,2.00,3.910
1231,2.00,3.911
1233,2.00,3.911
1235,2.00,3.912
1237,2.00,3.913
1239,2.00,3.914
1241,2.00,3.915
1243,2.00,3.916
1245,2.00,3.916
1247,2.00,3.916
1249,2.00,3.916
1251,2.00,3.916
1253,2.00,3.916
1255,2.00,3.916
1257,2.00,3.916
1259,2.00,3.916
1261,2.00,3.916
1263,2.00,3.917
1265,2.00,3.917
1267,2.00,3.917
1269,2.00,3.917
1271,2.00,3.917
1273,2.00,3.917
1275,2.00,3.917
1277,2.00,3.917
1279,2.00,3.917
1281,2.00,3.917
1283,2.00,3.917
1285,2.00,3.917
1287,2.00,3.917
1289,2.00,3.918
1291,2.00,3.919
1293,2.00,3.921
1295,2.00,3.922
1297,2.00,3.922
1299,2.00,3.923
1301,2.00,3.923
1303,2.00,3.923
1305,2.00,3.923
1307,2.00,3.923
1309,2.00,3.923
1311,2.00,3.923
1313,2.00,3.923
1315,2.00,3.923
1317,2.00,3.923
1319,2.00,3.924
1321,2.00,3.924
1323,2.00,3.924
1325,2.00,3.924
1327,2.00,3.924
1329,2.00,3.924
1331,2.00,3.924
1333,2.00,3.924
1335,2.00,3.924
1337,2.00,3.925
1339,2.00,3.926
1341,2.00,3.928
1343,2.00,3.929
1345,2.00,3.930
1347,2.00,3.931
1349,2.00,3.931
1351,2.00,3.931
1353,2.00,3.931
1355,2.00,3.931
1357,2.00,3.931
1359,2.00,3.931
1361,2.00,3.931
1363,2.00,3.931
1365,2.00,3.932
1367,2.00,3.932
1369,2.00,3.932
1371,2.00,3.932
1373,2.00,3.932
1375,2.00,3.932
1377,2.00,3.932
1379,2.00,3.932
1381,2.00,3.932
1383,2.00,3.932
1385,2.00,3.932
1387,2.00,3.933
1389,2.00,3.934
1391,2.00,3.936
1393,2.00,3.937
1395,2.00,3.938
1397,2.00,3.938
1399,2.00,3.938
1401,2.00,3.938
1403,2.00,3.938
1405,2.00,3.938
1407,2.00,3.938
1409,2.00,3.938
1411,2.00,3.938
1413,2.00,3.939
1415,2.00,3.939
1417,2.00,3.939
1419,2.00,3.939
1421,2.00,3.939
1423,2.00,3.939
1425,2.00,3.939
1427,2.00,3.939
1429,2.00,3.940
1431,2.00,3.941
1433,2.00,3.943
1435,2.00,3.943
1437,2.00,3.944
1439,2.00,3.945
1441,2.00,3.945
1443,2.00,3.945
1445,2.00,3.945
1447,2.00,3.945
1449,2.00,3.945
1451,2.00,3.945
1453,2.00,3.945
1455,2.00,3.945
1457,2.00,3.946
1459,2.00,3.946
1461,2.00,3.946
1463,2.00,3.946
1465,2.00,3.946
1467,2.00,3.946
1469,2.00,3.946
1471,2.00,3.946
1473,2.00,3.946
1475,2.00,3.946
1477,2.00,3.946
1479,2.00,3.947
1481,2.00,3.948
1483,2.00,3.949
1485,2.00,3.951
1487,2.00,3.952
1489,2.00,3.953
1491,2.00,3.953
1493,2.00,3.953
1495,2.00,3.953
1497,2.00,3.953
1499,2.00,3.953
1501,2.00,3.953
1503,2.00,3.953
1505,2.00,3.953
1507,2.00,3.953
1509,2.00,3.954
1511,2.00,3.954
1513,2.00,3.954
1515,2.00,3.954
1517,2.00,3.954
1519,2.00,3.954
1521,2.00,3.954
1523,2.00,3.954
1525,2.00,3.954
1527,2.00,3.954
1529,2.00,3.954
1531,2.00,3.954
1533,2.00,3.954
1535,2.00,3.955
1537,2.00,3.956
1539,2.00,3.958
1541,2.00,3.959
1543,2.00,3.959
1545,2.00,3.960
1547,2.00,3.960
1549,2.00,3.960
1551,2.00,3.960
1553,2.00,3.960
1555,2.00,3.960
1557,2.00,3.960
1559,2.00,3.960
1561,2.00,3.960
1563,2.00,3.960
1565,2.00,3.960
1567,2.00,3.960
1569,2.00,3.961
1571,2.00,3.961
1573,2.00,3.961
1575,2.00,3.961
1577,2.00,3.961
1579,2.00,3.961
1581,2.00,3.961
1583,2.00,3.961
1585,2.00,3.961
1587,2.00,3.961
1589,2.00,3.961
1591,2.00,3.961
1593,2.00,3.961
1595,2.00,3.961
1597,2.00,3.961
1599,2.00,3.962
1601,2.00,3.963
1603,2.00,3.964
1605,2.00,3.965
1607,2.00,3.965
1609,2.00,3.966
1611,2.00,3.967
1613,2.00,3.967
1615,2.00,3.967
1617,2.00,3.967
1619,2.00,3.967
1621,2.00,3.967
1623,2.00,3.967
1625,2.00,3.967
1627,2.00,3.967
1629,2.00,3.967
1631,2.00,3.967
1633,2.00,3.967
1635,2.00,3.968
1637,2.00,3.968
1639,2.00,3.968
1641,2.00,3.968
1643,2.00,3.968
1645,2.00,3.968
1647,2.00,3.968
1649,2.00,3.968
1651,2.00,3.968
1653,2.00,3.968
1655,2.00,3.968
1657,2.00,3.968
1659,2.00,3.969
1661,2.00,3.970
1663,2.00,3.971
1665,2.00,3.972
1667,2.00,3.973
1669,2.00,3.974
1671,2.00,3.974
1673,2.00,3.975
1675,2.00,3.975
1677,2.00,3.975
1679,2.00,3.975
1681,2.00,3.975
1683,2.00,3.975
1685,2.00,3.975
1687,2.00,3.975
1689,2.00,3.975
1691,2.00,3.975
1693,2.00,3.975
1695,2.00,3.975
1697,2.00,3.975
1699,2.00,3.975
1701,2.00,3.975
1703,2.00,3.975
1705,2.00,3.975
1707,2.00,3.975
1709,2.00,3.975
1711,2.00,3.975
1713,2.00,3.975
1715,2.00,3.975
1717,2.00,3.975
1719,2.00,3.975
1721,2.00,3.975
1723,2.00,3.976
1725,2.00,3.976
1727,2.00,3.977
1729,2.00,3.979
1731,2.00,3.980
1733,2.00,3.981
1735,2.00,3.981
1737,2.00,3.982
1739,2.00,3.982
1741,2.00,3.982
1743,2.00,3.982
1745,2.00,3.982
1747,2.00,3.982
1749,2.00,3.982
1751,2.00,3.982
1753,2.00,3.982
1755,2.00,3.982
1757,2.00,3.982
1759,2.00,3.982
1761,2.00,3.983
1763,2.00,3.983
1765,2.00,3.983
1767,2.00,3.983
1769,2.00,3.983
1771,2.00,3.983
1773,2.00,3.983
1775,2.00,3.983
1777,2.00,3.983
1779,2.00,3.983
1781,2.00,3.983
1783,2.00,3.984
1785,2.00,3.984
1787,2.00,3.985
1789,2.00,3.986
1791,2.00,3.987
1793,2.00,3.988
1795,2.00,3.989
1797,2.00,3.989
1799,2.00,3.989
1801,2.00,3.989
1803,2.00,3.989
1805,2.00,3.989
1807,2.00,3.989
1809,2.00,3.989
1811,2.00,3.989
1813,2.00,3.989
1815,2.00,3.989
1817,2.00,3.989
1819,2.00,3.990
1821,2.00,3.990
1823,2.00,3.990
1825,2.00,3.990
1827,2.00,3.990
1829,2.00,3.990
1831,2.00,3.990
1833,2.00,3.990
1835,2.00,3.990
1837,2.00,3.990
1839,2.00,3.990
1841,2.00,3.990
1843,2.00,3.991
1845,2.00,3.992
1847,2.00,3.994
1849,2.00,3.995
1851,2.00,3.996
1853,2.00,3.996
1855,2.00,3.996
1857,2.00,3.996
1859,2.00,3.996
1861,2.00,3.996
1863,2.00,3.996
1865,2.00,3.996
1867,2.00,3.996
1869,2.00,3.996
1871,2.00,3.996
1873,2.00,3.996
1875,2.00,3.997
1877,2.00,3.997
1879,2.00,3.997
1881,2.00,3.997
1883,2.00,3.997
1885,2.00,3.997
1887,2.00,3.997
1889,2.00,3.997
1891,2.00,3.997
1893,2.00,3.997
1895,2.00,3.998
1897,2.00,3.999
1899,2.00,4.000
1901,2.00,4.002
1903,2.00,4.003
1905,2.00,4.003
1907,2.00,4.004
1909,2.00,4.004
1911,2.00,4.004
1913,2.00,4.004
1915,2.00,4.004
1917,2.00,4.004
1919,2.00,4.004
1921,2.00,4.004
1923,2.00,4.004
1925,2.00,4.005
1927,2.00,4.005
1929,2.00,4.005
1931,2.00,4.005
1933,2.00,4.005
1935,2.00,4.005
1937,2.00,4.005
1939,2.00,4.005
1941,2.00,4.005
1943,2.00,4.005
1945,2.00,4.005
1947,2.00,4.006
1949,2.00,4.007
1951,2.00,4.009
1953,2.00,4.010
1955,2.00,4.011
1957,2.00,4.011
1959,2.00,4.011
1961,2.00,4.011
1963,2.00,4.011
1965,2.00,4.011
1967,2.00,4.011
1969,2.00,4.011
1971,2.00,4.011
1973,2.00,4.011
1975,2.00,4.012
1977,2.00,4.012
1979,2.00,4.012
1981,2.00,4.012
1983,2.00,4.012
1985,2.00,4.012
1987,2.00,4.012
1989,2.00,4.012
1991,2.00,4.012
1993,2.00,4.013
1995,2.00,4.014
1997,2.00,4.016
1999,2.00,4.017
2001,2.00,4.017
2003,2.00,4.018
2005,2.00,4.018
2007,2.00,4.018
2009,2.00,4.018
2011,2.00,4.018
2013,2.00,4.018
2015,2.00,4.018
2017,2.00,4.018
2019,2.00,4.018
2021,2.00,4.018
2023,2.00,4.018
2025,2.00,4.019
2027,2.00,4.019
2029,2.00,4.019
2031,2.00,4.019
2033,2.00,4.019
2035,2.00,4.019
2037,2.00,4.019
2039,2.00,4.019
2041,2.00,4.020
2043,2.00,4.021
2045,2.00,4.023
2047,2.00,4.025
2049,2.00,4.026
2051,2.00,4.026
2053,2.00,4.026
2055,2.00,4.026
2057,2.00,4.026
2059,2.00,4.026
2061,2.00,4.026
2063,2.00,4.026
2065,2.00,4.027
2067,2.00,4.027
2069,2.00,4.027
2071,2.00,4.027
2073,2.00,4.027
2075,2.00,4.027
2077,2.00,4.027
2079,2.00,4.027
2081,2.00,4.027
2083,2.00,4.028
2085,2.00,4.028
2087,2.00,4.029
2089,2.00,4.031
2091,2.00,4.032
2093,2.00,4.033
2095,2.00,4.033
2097,2.00,4.033
2099,2.00,4.033
2101,2.00,4.033
2103,2.00,4.033
2105,2.00,4.033
2107,2.00,4.033
2109,2.00,4.033
2111,2.00,4.034
2113,2.00,4.034
2115,2.00,4.034
2117,2.00,4.034
2119,2.00,4.034
2121,2.00,4.034
2123,2.00,4.034
2125,2.00,4.034
2127,2.00,4.035
2129,2.00,4.036
2131,2.00,4.037
2133,2.00,4.038
2135,2.00,4.039
2137,2.00,4.040
2139,2.00,4.040
2141,2.00,4.040
2143,2.00,4.040
2145,2.00,4.040
2147,2.00,4.040
2149,2.00,4.040
2151,2.00,4.040
2153,2.00,4.041
2155,2.00,4.041
2157,2.00,4.041
2159,2.00,4.041
2161,2.00,4.041
2163,2.00,4.041
2165,2.00,4.041
2167,2.00,4.041
2169,2.00,4.041
2171,2.00,4.043
2173,2.00,4.044
2175,2.00,4.045
2177,2.00,4.047
2179,2.00,4.048
2181,2.00,4.048
2183,2.00,4.048
2185,2.00,4.048
2187,2.00,4.048
2189,2.00,4.048
2191,2.00,4.048
2193,2.00,4.048
2195,2.00,4.049
2197,2.00,4.048
2199,2.00,4.049
2201,2.00,4.049
2203,2.00,4.049
2205,2.00,4.049
2207,2.00,4.049
2209,2.00,4.049
2211,2.00,4.049
2213,2.00,4.049
2215,2.00,4.050
2217,2.00,4.052
2219,2.00,4.053
2221,2.00,4.054
2223,2.00,4.055
2225,2.00,4.055
2227,2.00,4.055
2229,2.00,4.055
2231,2.00,4.055
2233,2.00,4.055
2235,2.00,4.055
2237,2.00,4.055
2239,2.00,4.056
2241,2.00,4.056
2243,2.00,4.056
2245,2.00,4.056
2247,2.00,4.056
2249,2.00,4.056
2251,2.00,4.056
2253,2.00,4.056
2255,2.00,4.058
2257,2.00,4.059
2259,2.00,4.060
2261,2.00,4.061
2263,2.00,4.062
2265,2.00,4.062
2267,2.00,4.062
2269,2.00,4.062
2271,2.00,4.062
2273,2.00,4.062
2275,2.00,4.062
2277,2.00,4.062
2279,2.00,4.063
2281,2.00,4.063
2283,2.00,4.063
2285,2.00,4.063
2287,2.00,4.063
2289,2.00,4.063
2291,2.00,4.063
2293,2.00,4.063
2295,2.00,4.063
2297,2.00,4.064
2299,2.00,4.065
2301,2.00,4.067
2303,2.00,4.068
2305,2.00,4.069
2307,2.00,4.070
2309,2.00,4.070
2311,2.00,4.070
2313,2.00,4.070
2315,2.00,4.070
2317,2.00,4.070
2319,2.00,4.070
2321,2.00,4.070
2323,2.00,4.070
2325,2.00,4.070
2327,2.00,4.070
2329,2.00,4.070
2331,2.00,4.070
2333,2.00,4.070
2335,2.00,4.070
2337,2.00,4.070
2339,2.00,4.071
2341,2.00,4.072
2343,2.00,4.074
2345,2.00,4.076
2347,2.00,4.077
2349,2.00,4.077
2351,2.00,4.077
2353,2.00,4.077
2355,2.00,4.077
2357,2.00,4.077
2359,2.00,4.077
2361,2.00,4.077
2363,2.00,4.077
2365,2.00,4.077
2367,2.00,4.078
2369,2.00,4.078
2371,2.00,4.078
2373,2.00,4.078
2375,2.00,4.078
2377,2.00,4.078
2379,2.00,4.078
2381,2.00,4.078
2383,2.00,4.078
2385,2.00,4.079
2387,2.00,4.080
2389,2.00,4.081
2391,2.00,4.082
2393,2.00,4.084
2395,2.00,4.084
2397,2.00,4.084
2399,2.00,4.084
2401,2.00,4.084
2403,2.00,4.084
2405,2.00,4.084
2407,2.00,4.084
2409,2.00,4.084
2411,2.00,4.085
2413,2.00,4.085
2415,2.00,4.085
2417,2.00,4.085
2419,2.00,4.085
2421,2.00,4.085
2423,2.00,4.085
2425,2.00,4.085
2427,2.00,4.086
2429,2.00,4.088
2431,2.00,4.089
2433,2.00,4.091
2435,2.00,4.092
2437,2.00,4.092
2439,2.00,4.092
2441,2.00,4.092
2443,2.00,4.092
2445,2.00,4.092
2447,2.00,4.092
2449,2.00,4.092
2451,2.00,4.092
2453,2.00,4.092
2455,2.00,4.092
2457,2.00,4.092
2459,2.00,4.092
2461,2.00,4.092
2463,2.00,4.092
2465,2.00,4.092
2467,2.00,4.092
2469,2.00,4.092
2471,2.00,4.092
2473,2.00,4.093
2475,2.00,4.094
2477,2.00,4.095
2479,2.00,4.097
2481,2.00,4.098
2483,2.00,4.099
2485,2.00,4.099
2487,2.00,4.099
2489,2.00,4.099
2491,2.00,4.099
2493,2.00,4.099
2495,2.00,4.099
2497,2.00,4.099
2499,2.00,4.099
2501,2.00,4.100
2503,2.00,4.100
2505,2.00,4.100
2507,2.00,4.100
2509,2.00,4.100
2511,2.00,4.100
2513,2.00,4.100
2515,2.00,4.100
2517,2.00,4.100
2519,2.00,4.100
2521,2.00,4.101
2523,2.00,4.102
2525,2.00,4.102
2527,2.00,4.104
2529,2.00,4.105
2531,2.00,4.106
2533,2.00,4.106
2535,2.00,4.106
2537,2.00,4.106
2539,2.00,4.106
2541,2.00,4.106
2543,2.00,4.106
2545,2.00,4.106
2547,2.00,4.106
2549,2.00,4.106
2551,2.00,4.107
2553,2.00,4.107
2555,2.00,4.107
2557,2.00,4.107
2559,2.00,4.107
2561,2.00,4.107
2563,2.00,4.107
2565,2.00,4.107
2567,2.00,4.107
2569,2.00,4.107
2571,2.00,4.107
2573,2.00,4.107
2575,2.00,4.108
2577,2.00,4.109
2579,2.00,4.110
2581,2.00,4.111
2583,2.00,4.113
2585,2.00,4.113
2587,2.00,4.113
2589,2.00,4.113
2591,2.00,4.113
2593,2.00,4.113
2595,2.00,4.113
2597,2.00,4.113
2599,2.00,4.113
2601,2.00,4.113
2603,2.00,4.113
2605,2.00,4.113
2607,2.00,4.113
2609,2.00,4.114
2611,2.00,4.114
2613,2.00,4.114
2615,2.00,4.114
2617,2.00,4.114
2619,2.00,4.114
2621,2.00,4.114
2623,2.00,4.114
2625,2.00,4.114
2627,2.00,4.114
2629,2.00,4.114
2631,2.00,4.115
2633,2.00,4.115
2635,2.00,4.116
2637,2.00,4.118
2639,2.00,4.119
2641,2.00,4.120
2643,2.00,4.120
2645,2.00,4.121
2647,2.00,4.121
2649,2.00,4.121
2651,2.00,4.121
2653,2.00,4.121
2655,2.00,4.121
2657,2.00,4.121
2659,2.00,4.121
2661,2.00,4.121
2663,2.00,4.121
2665,2.00,4.121
2667,2.00,4.121
2669,2.00,4.121
2671,2.00,4.121
2673,2.00,4.121
2675,2.00,4.122
2677,2.00,4.122
2679,2.00,4.122
2681,2.00,4.121
2683,2.00,4.122
2685,2.00,4.122
2687,2.00,4.122
2689,2.00,4.122
2691,2.00,4.122
2693,2.00,4.122
2695,2.00,4.122
2697,2.00,4.122
2699,2.00,4.122
2701,2.00,4.122
2703,2.00,4.122
2705,2.00,4.122
2707,2.00,4.123
2709,2.00,4.123
2711,2.00,4.123
2713,2.00,4.123
2715,2.00,4.124
2717,2.00,4.125
2719,2.00,4.126
2721,2.00,4.127
2723,2.00,4.127
2725,2.00,4.127
2727,2.00,4.128
2729,2.00,4.128
2731,2.00,4.128
2733,2.00,4.128
2735,2.00,4.128
2737,2.00,4.128
2739,2.00,4.128
2741,2.00,4.128
2743,2.00,4.128
2745,2.00,4.128
2747,2.00,4.128
2749,2.00,4.128
2751,2.00,4.128
2753,2.00,4.128
2755,2.00,4.128
2757,2.00,4.128
2759,2.00,4.128
2761,2.00,4.128
2763,2.00,4.129
2765,2.00,4.129
2767,2.00,4.129
2769,2.00,4.129
2771,2.00,4.129
2773,2.00,4.129
2775,2.00,4.129
2777,2.00,4.129
2779,2.00,4.129
2781,2.00,4.129
2783,2.00,4.129
2785,2.00,4.129
2787,2.00,4.129
2789,2.00,4.129
2791,2.00,4.129
2793,2.00,4.129
2795,2.00,4.129
2797,2.00,4.129
2799,2.00,4.129
2801,2.00,4.129
2803,2.00,4.129
2805,2.00,4.129
2807,2.00,4.129
2809,2.00,4.130
2811,2.00,4.130
2813,2.00,4.131
2815,2.00,4.131
2817,2.00,4.132
2819,2.00,4.132
2821,2.00,4.133
2823,2.00,4.133
2825,2.00,4.134
2827,2.00,4.134
2829,2.00,4.134
2831,2.00,4.134
2833,2.00,4.134
2835,2.00,4.135
2837,2.00,4.135
2839,2.00,4.135
2841,2.00,4.135
2843,2.00,4.135
2845,2.00,4.135
2847,2.00,4.135
2849,2.00,4.135
2851,2.00,4.135
2853,2.00,4.135
2855,2.00,4.135
2857,2.00,4.135
2859,2.00,4.135
2861,2.00,4.135
2863,2.00,4.135
2865,2.00,4.135
2867,2.00,4.135
2869,2.00,4.135
2871,2.00,4.135
2873,2.00,4.135
2875,2.00,4.135
2877,2.00,4.135
2879,2.00,4.135
2881,2.00,4.135
2883,2.00,4.135
2885,2.00,4.135
2887,2.00,4.135
2889,2.00,4.135
2891,2.00,4.135
2893,2.00,4.136
2895,2.00,4.136
2897,2.00,4.136
2899,2.00,4.136
2901,2.00,4.136
2903,2.00,4.136
2905,2.00,4.136
2907,2.00,4.136
2909,2.00,4.136
2911,2.00,4.136
2913,2.00,4.136
2915,2.00,4.136
2917,2.00,4.136
2919,2.00,4.136
2921,2.00,4.136
2923,2.00,4.136
2925,2.00,4.136
2927,2.00,4.136
2929,2.00,4.136
2931,2.00,4.136
2933,2.00,4.136
2935,2.00,4.136
2937,2.00,4.136
2939,2.00,4.136
2941,2.00,4.136
2943,2.00,4.136
2945,2.00,4.136
2947,2.00,4.136
2949,2.00,4.136
2951,2.00,4.136
2953,2.00,4.137
2955,2.00,4.137
2957,2.00,4.138
2959,2.00,4.138
2961,2.00,4.138
2963,2.00,4.139
2965,2.00,4.139
2967,2.00,4.140
2969,2.00,4.140
2971,2.00,4.141
2973,2.00,4.141
2975,2.00,4.142
2977,2.00,4.142
2979,2.00,4.142
2981,2.00,4.143
2983,2.00,4.143
2985,2.00,4.143
2987,2.00,4.143
2989,2.00,4.143
2991,2.00,4.143
2993,2.00,4.143
2995,2.00,4.143
2997,2.00,4.143
2999,2.00,4.143
3001,2.00,4.143
3003,2.00,4.143
3005,2.00,4.143
3007,2.00,4.143
3009,2.00,4.143
3011,2.00,4.143
3013,2.00,4.143
3015,2.00,4.143
3017,2.00,4.143
3019,2.00,4.143
3021,2.00,4.143
3023,2.00,4.143
3025,2.00,4.143
3027,2.00,4.143
3029,2.00,4.143
3031,2.00,4.144
3033,2.00,4.143
3035,2.00,4.144
3037,2.00,4.143
3039,2.00,4.144
3041,2.00,4.144
3043,2.00,4.144
3045,2.00,4.144
3047,2.00,4.144
3049,2.00,4.144
3051,2.00,4.144
3053,2.00,4.144
3055,2.00,4.144
3057,2.00,4.144
3059,2.00,4.144
3061,2.00,4.144
3063,2.00,4.144
3065,2.00,4.144
3067,2.00,4.144
3069,2.00,4.144
3071,2.00,4.144
3073,2.00,4.144
3075,2.00,4.144
3077,2.00,4.144
3079,2.00,4.144
3081,2.00,4.144
3083,2.00,4.144
3085,2.00,4.144
3087,2.00,4.145
3089,2.00,4.145
3091,2.00,4.145
3093,2.00,4.145
3095,2.00,4.145
3097,2.00,4.146
3099,2.00,4.146
3101,2.00,4.147
3103,2.00,4.147
3105,2.00,4.148
3107,2.00,4.148
3109,2.00,4.149
3111,2.00,4.149
3113,2.00,4.149
3115,2.00,4.149
3117,2.00,4.149
3119,2.00,4.150
3121,2.00,4.150
3123,2.00,4.150
3125,2.00,4.150
3127,2.00,4.150
3129,2.00,4.150
3131,2.00,4.150
3133,2.00,4.150
3135,2.00,4.150
3137,2.00,4.150
3139,2.00,4.150
3141,2.00,4.150
3143,2.00,4.150
3145,2.00,4.150
3147,2.00,4.150
3149,2.00,4.150
3151,2.00,4.150
3153,2.00,4.150
3155,2.00,4.150
3157,2.00,4.150
3159,2.00,4.150
3161,2.00,4.150
3163,2.00,4.150
3165,2.00,4.150
3167,2.00,4.151
3169,2.00,4.150
3171,2.00,4.151
3173,2.00,4.150
3175,2.00,4.151
3177,2.00,4.151
3179,2.00,4.151
3181,2.00,4.151
3183,2.00,4.150
3185,2.00,4.151
3187,2.00,4.151
3189,2.00,4.151
3191,2.00,4.151
3193,2.00,4.151
3195,2.00,4.151
3197,2.00,4.151
3199,2.00,4.151
3201,2.00,4.151
3203,2.00,4.151
3205,2.00,4.151
3207,2.00,4.151
3209,2.00,4.151
3211,2.00,4.151
3213,2.00,4.151
3215,2.00,4.151
3217,2.00,4.151
3219,2.00,4.151
3221,2.00,4.151
3223,2.00,4.151
3225,2.00,4.151
3227,2.00,4.151
3229,2.00,4.152
3231,2.00,4.152
3233,2.00,4.153
3235,2.00,4.153
3237,2.00,4.154
3239,2.00,4.154
3241,2.00,4.155
3243,2.00,4.155
3245,2.00,4.155
3247,2.00,4.156
3249,2.00,4.156
3251,2.00,4.156
3253,2.00,4.157
3255,2.00,4.157
3257,2.00,4.157
3259,2.00,4.157
3261,2.00,4.157
3263,2.00,4.157
3265,2.00,4.157
3267,2.00,4.157
3269,2.00,4.157
3271,2.00,4.157
3273,2.00,4.157
3275,2.00,4.157
3277,2.00,4.157
3279,2.00,4.157
3281,2.00,4.157
3283,2.00,4.157
3285,2.00,4.157
3287,2.00,4.157
3289,2.00,4.157
3291,2.00,4.157
3293,2.00,4.158
3295,2.00,4.158
3297,2.00,4.158
3299,2.00,4.158
3301,2.00,4.158
3303,2.00,4.158
3305,2.00,4.158
3307,2.00,4.158
3309,2.00,4.158
3311,2.00,4.158
3313,2.00,4.158
3315,2.00,4.158
3317,2.00,4.158
3319,2.00,4.158
3321,2.00,4.158
3323,2.00,4.158
3325,2.00,4.158
3327,2.00,4.158
3329,2.00,4.158
3331,2.00,4.158
3333,2.00,4.158
3335,2.00,4.159
3337,2.00,4.159
3339,2.00,4.160
3341,2.00,4.160
3343,2.00,4.161
3345,2.00,4.162
3347,2.00,4.162
3349,2.00,4.163
3351,2.00,4.164
3353,2.00,4.164
3355,2.00,4.164
3357,2.00,4.165
3359,2.00,4.165
3361,2.00,4.165
3363,2.00,4.165
3365,2.00,4.165
3367,2.00,4.165
3369,2.00,4.165
3371,2.00,4.165
3373,2.00,4.165
3375,2.00,4.165
3377,2.00,4.165
3379,2.00,4.165
3381,2.00,4.165
3383,2.00,4.165
3385,2.00,4.165
3387,2.00,4.165
3389,2.00,4.165
3391,2.00,4.165
3393,2.00,4.165
3395,2.00,4.166
3397,2.00,4.165
3399,2.00,4.166
3401,2.00,4.166
3403,2.00,4.166
3405,2.00,4.166
3407,2.00,4.166
3409,2.00,4.166
3411,2.00,4.166
3413,2.00,4.166
3415,2.00,4.166
3417,2.00,4.166
3419,2.00,4.166
3421,2.00,4.166
3423,2.00,4.166
3425,2.00,4.166
3427,2.00,4.166
3429,2.00,4.166
3431,2.00,4.167
3433,2.00,4.167
3435,2.00,4.168
3437,2.00,4.169
3439,2.00,4.170
3441,2.00,4.171
3443,2.00,4.171
3445,2.00,4.172
3447,2.00,4.172
3449,2.00,4.172
3451,2.00,4.172
3453,2.00,4.172
3455,2.00,4.172
3457,2.00,4.172
3459,2.00,4.172
3461,2.00,4.172
3463,2.00,4.172
3465,2.00,4.172
3467,2.00,4.172
3469,2.00,4.172
3471,2.00,4.173
3473,2.00,4.173
3475,2.00,4.173
3477,2.00,4.173
3479,2.00,4.173
3481,2.00,4.173
3482,2.00,4.173
3485,2.00,4.173
3487,2.00,4.173
3489,2.00,4.173
3491,2.00,4.173
3493,2.00,4.173
3495,2.00,4.173
3497,2.00,4.174
3499,2.00,4.175
3501,2.00,4.176
3503,2.00,4.176
3505,2.00,4.177
3507,2.00,4.178
3509,2.00,4.178
3511,2.00,4.179
3513,2.00,4.179
3515,2.00,4.179
3517,2.00,4.179
3519,2.00,4.179
3521,2.00,4.179
3523,2.00,4.179
3525,2.00,4.179
3527,2.00,4.179
3529,2.00,4.179
3531,2.00,4.179
3533,2.00,4.179
3535,2.00,4.179
3537,2.00,4.179
3539,2.00,4.180
3541,2.00,4.180
3543,2.00,4.180
3545,2.00,4.180
3547,2.00,4.180
3549,2.00,4.180
3551,2.00,4.180
3553,2.00,4.180
3555,2.00,4.180
3557,2.00,4.180
3559,2.00,4.181
3561,2.00,4.181
3563,2.00,4.182
3565,2.00,4.184
3567,2.00,4.185
3569,2.00,4.186
3571,2.00,4.187
3573,2.00,4.187
3575,2.00,4.187
3577,2.00,4.187
3579,2.00,4.187
3581,2.00,4.187
3583,2.00,4.187
3585,2.00,4.187
3587,2.00,4.187
3589,2.00,4.187
3591,2.00,4.187
3593,2.00,4.187
3594,2.00,4.187
3597,2.00,4.187
3599,2.00,4.187
3601,2.00,4.187
3603,2.00,4.187
3605,2.00,4.187
3607,2.00,4.187
3609,2.00,4.188
3611,2.00,4.189
3613,2.00,4.190
3615,2.00,4.192
3617,2.00,4.193
3619,2.00,4.194
3621,2.00,4.194
3623,2.00,4.194
3625,2.00,4.194
3627,2.00,4.194
3629,2.00,4.194
3631,2.00,4.194
3633,2.00,4.194
3635,2.00,4.194
3637,2.00,4.194
3639,2.00,4.194
3641,2.00,4.195
3642,2.00,4.195
3645,2.00,4.195
3647,2.00,4.195
3649,2.00,4.195
3651,2.00,4.195
3653,2.00,4.195
3655,2.00,4.195
3657,2.00,4.196
3659,2.00,4.197
3661,2.00,4.198
3663,2.00,4.199
3665,2.00,4.201
3666,2.00,4.201
3669,2.00,4.201
3671,2.00,4.201
3673,2.00,4.201
3675,2.00,4.201
3677,2.00,4.201
3679,2.00,4.202
3681,2.00,4.202
3683,2.00,4.202
3685,2.00,4.202
3687,2.00,4.202
3688,2.00,4.202
3691,2.00,4.202
3693,2.00,4.203
3695,2.00,4.205
3697,2.00,4.207
3699,2.00,4.208
3701,2.00,4.208
3703,2.00,4.208
3704,2.00,4.208
3707,2.00,4.208
3709,2.00,4.208
3711,2.00,4.208
3712,2.00,4.208
3715,2.00,4.209
3717,2.00,4.209
3719,2.00,4.209
3721,2.00,4.209
3723,2.00,4.209
3725,2.00,4.209
3727,2.00,4.209
3728,2.00,4.211
3731,2.00,4.213
3733,2.00,4.215
3735,2.00,4.216
3736,2.00,4.216
3739,2.00,4.216
3741,2.00,4.216
3743,2.00,4.216
3744,2.00,4.216
3747,2.00,4.217
3749,2.00,4.217
3751,2.00,4.217
3752,2.00,4.217
3755,2.00,4.217
3757,2.00,4.217
3759,2.00,4.218
3760,2.00,4.219
3763,2.00,4.221
3765,2.00,4.222
3767,2.00,4.223
3768,2.00,4.223
3770,2.00,4.223
3773,2.00,4.223
3775,2.00,4.223
3776,2.00,4.224
3779,2.00,4.224
3781,2.00,4.224
3783,2.00,4.224
3784,2.00,4.224
3787,2.00,4.224
3789,2.00,4.225
3791,2.00,4.227
3792,2.00,4.229
3795,2.00,4.230
3797,2.00,4.230
3799,2.00,4.230
3800,2.00,4.230
3802,2.00,4.230
3805,2.00,4.230
3807,2.00,4.231
3808,2.00,4.231
3811,2.00,4.231
3813,2.00,4.231
3815,2.00,4.232
3816,2.00,4.235
3819,2.00,4.237
3821,2.00,4.238
3823,2.00,4.238
3824,2.00,4.238
3827,2.00,4.238
3829,2.00,4.238
3831,2.00,4.239
3832,2.00,4.239
3835,2.00,4.239
3837,2.00,4.239
3839,2.00,4.240
3840,2.00,4.241
3843,2.00,4.244
3845,2.00,4.250
3847,2.00,4.250
3848,2.00,4.250
3851,2.00,4.250
3853,2.00,4.250
3855,2.00,4.250
3856,2.00,4.250
3859,2.00,4.250
3861,2.00,4.250
3863,1.99,4.250
3864,1.96,4.250
3867,1.93,4.250
3869,1.90,4.250
3871,1.88,4.250
3872,1.84,4.250
3875,1.82,4.250
3877,1.80,4.250
3879,1.78,4.250
3880,1.76,4.250
3883,1.74,4.250
3885,1.73,4.250
3887,1.70,4.250
3888,1.68,4.250
3891,1.66,4.250
3893,1.65,4.250
3895,1.63,4.250
3896,1.62,4.250
3899,1.60,4.250
3901,1.58,4.250
3903,1.56,4.250
3904,1.55,4.250
3907,1.53,4.250
3909,1.52,4.250
3911,1.50,4.250
3912,1.48,4.250
3915,1.47,4.250
3917,1.46,4.250
3919,1.44,4.250
3920,1.43,4.250
3923,1.42,4.250
3925,1.40,4.250
3927,1.39,4.250
3928,1.37,4.250
3931,1.36,4.250
3933,1.35,4.250
3935,1.33,4.250
3936,1.32,4.250
3938,1.31,4.250
3941,1.30,4.250
3942,1.28,4.250
3944,1.27,4.250
3947,1.25,4.250
3949,1.24,4.250
3951,1.23,4.250
3952,1.22,4.250
3955,1.21,4.250
3957,1.20,4.250
3959,1.19,4.250
3960,1.18,4.250
3963,1.16,4.250
3965,1.15,4.250
3966,1.14,4.250
3968,1.13,4.250
3971,1.12,4.250
3973,1.11,4.250
3974,1.10,4.250
3976,1.09,4.250
3979,1.08,4.250
3981,1.07,4.250
3982,1.06,4.250
3984,1.05,4.250
3987,1.04,4.250
3989,1.03,4.250
3990,1.02,4.250
3992,1.01,4.250
3995,1.00,4.250
3997,0.99,4.250
3998,0.98,4.250
4000,0.97,4.250
4002,0.97,4.250
4005,0.96,4.250
4006,0.95,4.250
4008,0.94,4.250
4010,0.93,4.250
4013,0.92,4.250
4014,0.91,4.250
4016,0.91,4.250
4019,0.90,4.250
4021,0.89,4.250
4022,0.88,4.250
4024,0.87,4.250
4027,0.87,4.250
4029,0.86,4.250
4030,0.85,4.250
4032,0.84,4.250
4034,0.83,4.250
4037,0.83,4.250
4038,0.82,4.250
4040,0.81,4.250
4043,0.80,4.250
4045,0.80,4.250
4046,0.79,4.250
4048,0.78,4.250
4051,0.78,4.250
4053,0.77,4.250
4054,0.76,4.250
4056,0.76,4.250
4059,0.75,4.250
4061,0.75,4.250
4062,0.73,4.250
4064,0.73,4.250
4067,0.73,4.250
4069,0.71,4.250
4070,0.71,4.250
4072,0.70,4.250
4074,0.70,4.250
4077,0.69,4.250
4078,0.68,4.250
4080,0.68,4.250
4083,0.67,4.250
4085,0.67,4.250
4086,0.66,4.250
4088,0.66,4.250
4091,0.65,4.250
4093,0.64,4.250
4094,0.64,4.250
4096,0.63,4.250
4099,0.62,4.250
4101,0.62,4.250
4102,0.62,4.250
4104,0.61,4.250
4107,0.61,4.250
4109,0.60,4.250
4110,0.60,4.250
4112,0.59,4.250
4114,0.59,4.250
4117,0.58,4.250
4118,0.58,4.250
4120,0.45,4.250
4121,0.13,4.258
4121,0.13,4.258
